Repository: Ilsazive-Ruo/PoLixNANO

# PoLixNano-MSML — Complete User Guide

---

## Contents
- [1. Repository Overview](#1-repository-overview)
- [2. Quick Start (No Programming Required)](#2-quick-start)
  - [2.1 Download and Extract](#21-download-and-extract)
  - [2.2 One-Time Installation](#22-one-time-installation)
  - [2.3 One-Click End-to-End Prediction (DemoData)](#23-One-Click-End-to-End-Prediction-(DemoData))
  - [2.4 Self-Check](#24-self-check)
- [3. MSML Two-Stage Framework](#3-msml-two-stage-framework)
- [4. Data Files](#4-data-files)
- [5. Using Your Own Data](#5-using-your-own-data)
  - [5.1 Case A: Modify Formulation of Existing Monomers](#51-Modify-Formulation-of-Existing-Monomers)
  - [5.2 Case B: Polymers with new monomers](#52-Polymers-with-new-monomers)
  - [5.3 Run the Prediction](#53-Run-the-Prediction)
- [6. Reproducibility](#6-Reproducibility)
- [7. Data & Code Availability and Citation](#7-data--code-availability-and-citation)

---

## 1. Repository Overview

```
PoLixNano/
│
├─ data/
│   ├─ PP-set.csv               # Stage 2 dataset (particle-property prediction)
│   ├─ TE-set.csv               # Stage 1 dataset (TE index prediction)
│   ├─ DemoData.csv           # Example input for end-to-end prediction
│   ├─ SmiDesc.csv           # calculated descriptors for monomer SMILES
│   ├─ MonSMILES.csv           # SMILESs of monomers
│   └─ HS.csv           # High throughput screening chemical space

├─ results/ # saved custom results 
│
├─ results-check/ # expected results
│   ├─ TE/		# results of Stage 1 models (TE index)
│   │  ├─ ImportanceTE.csv         # Feature importance of TE index prediction
│   │  ├─ MetricsTE.csv         # Evaluation results of TE index prediction
│   │  ├─ modelTE.pkl         # model weights of TE index prediction
│   │  ├─ PredictionsTE.csv         # Predicted results of TE index prediction
│   │  └─ SHAP-logTE.pdf         # SHAP plot of TE index prediction
│   │  
│   ├─ PP/           # results of Stage 2 models (Size, PDI, EE, NDIs, Deff)
│   │  ├─ Deff.pkl         # model weights of Deff prediction
│   │  ├─ EE.pkl         # model weights of EE prediction
│   │  ├─ PDI.pkl         # model weights of PDI prediction
│   │  ├─ Size.pkl         # model weights of Size prediction
│   │  ├─ NDI-EE.pkl         # model weights of NDI-EE prediction
│   │  ├─ NDI-PDI.pkl         # model weights of NDI-PDI prediction
│   │  ├─ NDI-Size.pkl         # model weights of NDI-Size prediction
│   │  ├─ importance-Deff.csv         # Feature importance of Deff prediction
│   │  ├─ importance-EE.csv         # Feature importance of EE prediction
│   │  ├─ importance-PDI.csv        # Feature importance of PDI prediction
│   │  ├─ importance-Size.csv        # Feature importance of Size prediction
│   │  ├─ importance-NDI-EE.csv        # Feature importance of NDI-EE prediction
│   │  ├─ importance-NDI-PDI.csv        # Feature importance of NDI-PDI prediction
│   │  ├─ importance-NDI-Size.csv        # TFeature importance of NDI-Size prediction
│   │  ├─ shap-Deff.pdf        # SHAP plot of Deff prediction
│   │  ├─ shap-EE.pdf        # SHAP plot of EE prediction
│   │  ├─ shap-Size.pdf        # SHAP plot of Size prediction
│   │  ├─ shap-PDI.pdf        # SHAP plot of PDI prediction
│   │  ├─ shap-NDI-EE.pdf        # SHAP plot of NDI-EE prediction
│   │  ├─ shap-NDI-PDI.pdf        # SHAP plot of NDI-PDI prediction
│   │  ├─ shap-NDI-Size.pdf        # SHAP plot of NDI-Size prediction
│   │  ├─ predictions.csv       # Predicted results of Deff, EE, PDI, Size, NDIs prediction
│   │  └─ metrics.csv        # Evaluation results of Deff, EE, PDI, Size, NDIs prediction
│   │ 
│   └─ HS/
│   │  └─ res.csv         # predicted results of high throughput screen
│   │ 
│   └─ demo/
│       └─ res.csv         # predicted results of DemoData
│
├─ pcc.py			# calculating Pearson correlation coefficient and Spearman coefficient
├─ TE-pcc.csv          # results of Pearson correlation coefficient and Spearman coefficient
├─ TEPrediction.py          # model training for TE index prediction
├─ PPPrediction.py          # model training for PP prediction
├─ CalcMonDesc.py          # calculating descriptors for every monomer
├─ WeightedDesc.py		# calculating weighted descriptors for polymer
├─ predictor.py          # Runs both stages in sequence (one-click prediction)
├─ requirements.txt         # Python dependencies
│
└─ README.md                    # This file
```

---

### 2.3 One-Click End-to-End Prediction (DemoData)
```bash
python WeightedDesc.py
```
This produces `data/demo-feat.csv` with calculated molecular descriptors
```bash
python Predictor.py -i data/demo-feat.csv -PP results/PP -TE results/TE/modelTE.pkl -o results/demo
```
This produces `results/demo/res.csv` with:
- Predicted **particle properties**: Size, PDI, EE, NDI-Size, NDI-PDI, NDI-EE, Deff  
- Predicted **TE index**: main score for ranking formulations

File: data/20241027.csv
名称,ndi,Size_after,PDI_After,EE_after,DC,polymer,arms,monomer 1,degree 1,monomer 2,degree 2,MW,concentration,hydrophobicity,,type
1,1.902067889,120,0.23,64.2,0.041,T304,4,1,4.3,2,3.7,1650,1,0,0.860465116,MultiArms-Amphiphilic
2,1.302422384,101,0.2,73.2,0.143,T304,4,1,4.3,2,3.7,1650,5,0,0.860465116,MultiArms-Amphiphilic
3,0.732230291,91,0.18,75.7,0.158,T304,4,1,4.3,2,3.7,1650,10,0,0.860465116,MultiArms-Amphiphilic
4,0.850687618,90,0.18,76.4,0.22,T304,4,1,4.3,2,3.7,1650,20,0,0.860465116,MultiArms-Amphiphilic
5,1.46339174,95,0.11,80.3,0.177,T704,4,1,14,2,13,5500,1,0,0.928571429,MultiArms-Amphiphilic
6,0.302825706,88,0.06,85.6,0.22,T704,4,1,14,2,13,5500,5,0,0.928571429,MultiArms-Amphiphilic
7,0.245731968,90,0.07,87.1,0.32,T704,4,1,14,2,13,5500,10,0,0.928571429,MultiArms-Amphiphilic
8,0.216695173,91,0.08,86.8,0.395,T704,4,1,14,2,13,5500,20,0,0.928571429,MultiArms-Amphiphilic
9,2.212953692,105,0.14,77.3,0.236,T904,4,1,17,2,15,6700,1,0,0.882352941,MultiArms-Amphiphilic
10,0.424338624,92,0.09,83.5,0.293,T904,4,1,17,2,15,6700,5,0,0.882352941,MultiArms-Amphiphilic
11,0.437405508,90,0.08,84.7,0.401,T904,4,1,17,2,15,6700,10,0,0.882352941,MultiArms-Amphiphilic
12,0.436518382,90,0.08,85.4,0.426,T904,4,1,17,2,15,6700,20,0,0.882352941,MultiArms-Amphiphilic
13,2.026891059,110,0.17,72.5,0.283,T908,4,1,21,2,114,25000,1,0,5.428571429,MultiArms-Amphiphilic
14,2.661244013,87,0.14,86.2,0.335,T908,4,1,21,2,114,25000,5,0,5.428571429,MultiArms-Amphiphilic
15,1.208874459,88,0.13,88.5,0.462,T908,4,1,21,2,114,25000,10,0,5.428571429,MultiArms-Amphiphilic
16,1.228961749,93,0.13,85.8,0.499,T908,4,1,21,2,114,25000,20,0,5.428571429,MultiArms-Amphiphilic
17,1.34225951,108,0.19,71.2,0.078,T90R4,4,1,18,2,16,6900,1,0,1.125,MultiArms-Amphiphilic
18,1.085957607,85,0.15,78.4,0.152,T90R4,4,1,18,2,16,6900,5,0,1.125,MultiArms-Amphiphilic
19,0.345197811,83,0.13,81.5,0.155,T90R4,4,1,18,2,16,6900,10,0,1.125,MultiArms-Amphiphilic
20,0.461407841,85,0.13,80.3,0.154,T90R4,4,1,18,2,16,6900,20,0,1.125,MultiArms-Amphiphilic
21,1.649590605,101,0.16,82.3,0.234,T1107,4,1,20,2,60,15000,1,0,3,MultiArms-Amphiphilic
22,1.755711588,84,0.13,84.7,0.316,T1107,4,1,20,2,60,15000,5,0,3,MultiArms-Amphiphilic
23,1.53441257,81,0.12,84.4,0.341,T1107,4,1,20,2,60,15000,10,0,3,MultiArms-Amphiphilic
24,1.139683902,87,0.12,85.1,0.456,T1107,4,1,20,2,60,15000,20,0,3,MultiArms-Amphiphilic
25,2.204878129,108,0.17,79.3,0.266,T1307,4,1,23,2,72,18000,1,0,3.130434783,MultiArms-Amphiphilic
26,2.221998904,93,0.15,81.7,0.468,T1307,4,1,23,2,72,18000,5,0,3.130434783,MultiArms-Amphiphilic
27,1.503621535,87,0.12,84.7,0.557,T1307,4,1,23,2,72,18000,10,0,3.130434783,MultiArms-Amphiphilic
28,2.108423586,88,0.12,82.4,0.647,T1307,4,1,23,2,72,18000,20,0,3.130434783,MultiArms-Amphiphilic
29,2.723338019,136,0.23,67.8,0.067,T150R1,4,1,29,2,5,7900,1,0,0.172413793,MultiArms-Amphiphilic
30,2.190520984,147,0.22,66.3,0.098,T150R1,4,1,29,2,5,7900,5,0,0.172413793,MultiArms-Amphiphilic
31,0.729418671,357,0.41,14.2,0.118,T150R1,4,1,29,2,5,7900,10,0,0.172413793,MultiArms-Amphiphilic
32,0.645124717,381,0.4,13.7,0.138,T150R1,4,1,29,2,5,7900,20,0,0.172413793,MultiArms-Amphiphilic
33,1.431342284,153,0.2,68.3,0.065,403,1,1,70,2,40,5800,1,0,0.571428571,SingleArms-Amphiphilic
34,1.250237772,158,0.21,64.2,0.069,403,1,1,70,2,40,5800,5,0,0.571428571,SingleArms-Amphiphilic
35,1.667593279,160,0.22,62.7,0.085,403,1,1,70,2,40,5800,10,0,0.571428571,SingleArms-Amphiphilic
36,2.59964455,175,0.23,57,0.091,403,1,1,70,2,40,5800,20,0,0.571428571,SingleArms-Amphiphilic
37,1.875252916,97,0.17,66.3,0.179,338,1,1,44,2,282,10000,1,0,6.409090909,SingleArms-Amphiphilic
38,0.244989758,78.5,0.13,70.1,0.306,338,1,1,44,2,282,10000,5,0,6.409090909,SingleArms-Amphiphilic
39,1.283371472,80,0.13,77.2,0.431,338,1,1,44,2,282,10000,10,0,6.409090909,SingleArms-Amphiphilic
40,2.342655367,84,0.13,80.3,0.468,338,1,1,44,2,282,10000,20,0,6.409090909,SingleArms-Amphiphilic
41,1.729059228,103,0.2,72.5,0.197,188,1,1,29,2,152,8400,1,0,5.24137931,SingleArms-Amphiphilic
42,1.255826934,91,0.15,74.1,0.414,188,1,1,29,2,152,8400,5,0,5.24137931,SingleArms-Amphiphilic
43,0.993633636,88,0.12,75.2,0.461,188,1,1,29,2,152,8400,10,0,5.24137931,SingleArms-Amphiphilic
44,1.662136027,85,0.1,79.4,0.486,188,1,1,29,2,152,8400,20,0,5.24137931,SingleArms-Amphiphilic
45,0.959131682,71,0.19,74.1,0.103,407,1,1,56,2,202,12220,1,0,3.607142857,SingleArms-Amphiphilic
46,0.574016563,70,0.2,32.5,0.194,407,1,1,56,2,202,12220,5,0,3.607142857,SingleArms-Amphiphilic
47,1.572510823,71,0.2,28.3,0.249,407,1,1,56,2,202,12220,10,0,3.607142857,SingleArms-Amphiphilic
48,1.44017094,76,0.21,22.7,0.295,407,1,1,56,2,202,12220,20,0,3.607142857,SingleArms-Amphiphilic
49,1.161807707,124,0.15,81.1,0.19,237,1,1,23,2,128,7835,1,0,5.565217391,SingleArms-Amphiphilic
50,0.69046972,106,0.13,85.5,0.41,237,1,1,23,2,128,7835,5,0,5.565217391,SingleArms-Amphiphilic
51,0.612241055,110,0.13,82.5,0.461,237,1,1,23,2,128,7835,10,0,5.565217391,SingleArms-Amphiphilic
52,0.772160999,113,0.14,80.9,0.486,237,1,1,23,2,128,7835,20,0,5.565217391,SingleArms-Amphiphilic
53,2.741007524,116,0.22,77.3,0.071,105,1,1,16,2,22,1900,1,0,1.375,SingleArms-Amphiphilic
54,2.759259259,105,0.2,75.2,0.077,105,1,1,16,2,22,1900,5,0,1.375,SingleArms-Amphiphilic
55,2.769759694,107,0.2,74.6,0.085,105,1,1,16,2,22,1900,10,0,1.375,SingleArms-Amphiphilic
56,3.014470791,110,0.21,74.8,0.073,105,1,1,16,2,22,1900,20,0,1.375,SingleArms-Amphiphilic
57,0.54309243,258,0.32,42.4,0.035,181,1,1,31,2,4,2000,1,0,0.129032258,SingleArms-Amphiphilic
58,0.642997565,276,0.33,41.3,0.041,181,1,1,31,2,4,2000,5,0,0.129032258,SingleArms-Amphiphilic
59,0.60746351,283,0.35,47.2,0.031,181,1,1,31,2,4,2000,10,0,0.129032258,SingleArms-Amphiphilic
60,0.630781259,315,0.42,45.9,0.03,181,1,1,31,2,4,2000,20,0,0.129032258,SingleArms-Amphiphilic
61,2.347139651,121,0.19,70.6,0.084,184,1,1,30,2,26,2900,1,0,0.866666667,SingleArms-Amphiphilic
62,1.620237429,112,0.15,75.4,0.075,184,1,1,30,2,26,2900,5,0,0.866666667,SingleArms-Amphiphilic
63,1.340010701,110,0.15,75.2,0.076,184,1,1,30,2,26,2900,10,0,0.866666667,SingleArms-Amphiphilic
64,1.711733476,115.2,0.16,78.5,0.088,184,1,1,30,2,26,2900,20,0,0.866666667,SingleArms-Amphiphilic
65,0.349200268,354,0.45,41.3,0.03,L31,1,1,16,2,4,1100,1,0,0.25,SingleArms-Amphiphilic
66,0.175733955,332,0.41,42.7,0.048,L31,1,1,16,2,4,1100,5,0,0.25,SingleArms-Amphiphilic
67,0.193427123,314,0.43,44.9,0.041,L31,1,1,16,2,4,1100,10,0,0.25,SingleArms-Amphiphilic
68,0.075131337,326,0.39,41.8,0.043,L31,1,1,16,2,4,1100,20,0,0.25,SingleArms-Amphiphilic
69,1.542210145,175,0.23,57,0.058,401,1,1,68,2,8,4400,1,0,0.117647059,SingleArms-Amphiphilic
70,1.440924236,158,0.21,64.2,0.078,401,1,1,68,2,8,4400,5,0,0.117647059,SingleArms-Amphiphilic
71,1.517915552,160,0.22,62.7,0.098,401,1,1,68,2,8,4400,10,0,0.117647059,SingleArms-Amphiphilic
72,1.290671768,153,0.2,66.3,0.104,401,1,1,68,2,8,4400,20,0,0.117647059,SingleArms-Amphiphilic
73,1.865112487,110,0.18,71.2,0.057,P10R5,1,1,44,2,8,2000,1,0,0.181818182,SingleArms-Amphiphilic
74,1.493455087,95,0.15,77.1,0.119,P10R5,1,1,44,2,8,2000,5,0,0.181818182,SingleArms-Amphiphilic
75,1.049798224,88,0.13,80.3,0.143,P10R5,1,1,44,2,8,2000,10,0,0.181818182,SingleArms-Amphiphilic
76,0.591422122,84,0.12,80.5,0.161,P10R5,1,1,44,2,8,2000,20,0,0.181818182,SingleArms-Amphiphilic
77,0.726972722,95,0.17,63.6,0.063,P84,1,1,43,2,38,4200,1,0,0.88372093,SingleArms-Amphiphilic
78,0.262233208,91,0.14,67.9,0.139,P84,1,1,43,2,38,4200,5,0,0.88372093,SingleArms-Amphiphilic
79,0.255900621,85,0.12,71.4,0.177,P84,1,1,43,2,38,4200,10,0,0.88372093,SingleArms-Amphiphilic
80,0.256018274,83,0.12,72.1,0.198,P84,1,1,43,2,38,4200,20,0,0.88372093,SingleArms-Amphiphilic
81,1.101529945,94,0.16,74.3,0.106,P85,1,1,40,2,50,4600,1,0,1.25,SingleArms-Amphiphilic
82,0.844593915,89,0.15,79.1,0.221,P85,1,1,40,2,50,4600,5,0,1.25,SingleArms-Amphiphilic
83,0.641190198,85,0.15,73.6,0.315,P85,1,1,40,2,50,4600,10,0,1.25,SingleArms-Amphiphilic
84,0.645857643,85,0.15,73.2,0.349,P85,1,1,40,2,50,4600,20,0,1.25,SingleArms-Amphiphilic
85,0.880275888,138,0.22,61.5,0.111,PLGA(50:50)(10-20000),1,4,57,5,57,15000,1,0,,SingleArms-Amphiphilic
86,0.935245789,125,0.21,66.3,0.108,PLGA(50:50)(10-20000),1,4,57,5,57,15000,5,0,,SingleArms-Amphiphilic
87,1.339157557,121,0.21,57.2,0.109,PLGA(50:50)(10-20000),1,4,57,5,57,15000,10,0,,SingleArms-Amphiphilic
88,1.189245026,114,0.2,60.1,0.098,PLGA(50:50)(10-20000),1,4,57,5,57,15000,20,0,,SingleArms-Amphiphilic
89,0.433099653,145,0.18,61.3,0.138,PLGA(65:35)（24-38000）,1,4,149,5,80.5,31000,1,0,,SingleArms-Amphiphilic
90,0.683162791,129,0.21,65.7,0.162,PLGA(65:35)（24-38000）,1,4,149,5,80.5,31000,5,0,,SingleArms-Amphiphilic
91,0.708601729,127,0.21,66.2,0.15,PLGA(65:35)（24-38000）,1,4,149,5,80.5,31000,10,0,,SingleArms-Amphiphilic
92,0.707100523,121,0.21,65.9,0.143,PLGA(65:35)（24-38000）,1,4,149,5,80.5,31000,20,0,,SingleArms-Amphiphilic
93,1.199689441,124,0.25,55.8,0.126,PLGA(75:25)（4-15000）,1,4,52,5,17,9500,1,0,,SingleArms-Amphiphilic
94,1.437959838,122,0.25,54.7,0.142,PLGA(75:25)（4-15000）,1,4,52,5,17,9500,5,0,,SingleArms-Amphiphilic
95,1.19099831,116,0.21,58.3,0.153,PLGA(75:25)（4-15000）,1,4,52,5,17,9500,10,0,,SingleArms-Amphiphilic
96,1.155027813,103,0.22,59.4,0.158,PLGA(75:25)（4-15000）,1,4,52,5,17,9500,20,0,,SingleArms-Amphiphilic
97,1.074378252,154,0.25,52.1,0.11,PLGA(90:10)（25-35000）,1,4,190,5,21.5,30000,1,0,,SingleArms-Amphiphilic
98,1.025270425,142,0.28,57.7,0.094,PLGA(90:10)（25-35000）,1,4,190,5,21.5,30000,5,0,,SingleArms-Amphiphilic
99,1.143109889,158,0.28,59.4,0.087,PLGA(90:10)（25-35000）,1,4,190,5,21.5,30000,10,0,,SingleArms-Amphiphilic
100,1.203815186,155,0.27,50.5,0.084,PLGA(90:10)（25-35000）,1,4,190,5,21.5,30000,20,0,,SingleArms-Amphiphilic
101,2.712750076,154,0.26,62.1,0.069,PVA(Mw: 27000),1,0,0,3,614,27000,1,1,,Hydrophilic
102,2.172958824,146,0.24,63.8,0.144,PVA(Mw: 27000),1,0,0,3,614,27000,5,1,,Hydrophilic
103,2.548273388,141,0.23,63.9,0.167,PVA(Mw: 27000),1,0,0,3,614,27000,10,1,,Hydrophilic
104,2.536664181,138,0.23,64.6,0.187,PVA(Mw: 27000),1,0,0,3,614,27000,20,1,,Hydrophilic
105,2.076221336,145,0.25,63.1,0.085,PVA(Mw: 47000),1,0,0,3,1068,47000,1,1,,Hydrophilic
106,2.339330215,137,0.24,64.9,0.155,PVA(Mw: 47000),1,0,0,3,1068,47000,5,1,,Hydrophilic
107,2.621022067,136,0.24,64.2,0.177,PVA(Mw: 47000),1,0,0,3,1068,47000,10,1,,Hydrophilic
108,1.92650974,131,0.23,65.3,0.206,PVA(Mw: 47000),1,0,0,3,1068,47000,20,1,,Hydrophilic
109,3.601265823,170,0.26,61.5,0.085,4 arm PEG2000,4,0,0,2,11,2000,1,1,,Hydrophilic
110,3.317042271,157,0.25,63.3,0.086,4 arm PEG2000,4,0,0,2,11,2000,5,1,,Hydrophilic
111,2.881953723,147,0.25,64.1,0.1,4 arm PEG2000,4,0,0,2,11,2000,10,1,,Hydrophilic
112,2.193712404,141,0.24,64.5,0.072,4 arm PEG2000,4,0,0,2,11,2000,20,1,,Hydrophilic
113,2.869828429,145,0.25,65.2,0.1,4 arm PEG5000,4,0,0,2,28,5000,1,1,,Hydrophilic
114,2.46630985,132,0.25,67.3,0.119,4 arm PEG5000,4,0,0,2,28,5000,5,1,,Hydrophilic
115,2.263386613,125,0.24,68.3,0.112,4 arm PEG5000,4,0,0,2,28,5000,10,1,,Hydrophilic
116,1.76397161,117,0.23,69.5,0.111,4 arm PEG5000,4,0,0,2,28,5000,20,1,,Hydrophilic
117,2.484439256,121,0.25,67.3,0.079,4 arm PEG10000,4,0,0,2,57,10000,1,1,,Hydrophilic
118,2.273230715,115,0.24,68.2,0.11,4 arm PEG10000,4,0,0,2,57,10000,5,1,,Hydrophilic
119,1.983793984,108,0.21,70.4,0.144,4 arm PEG10000,4,0,0,2,57,10000,10,1,,Hydrophilic
120,1.07044116,110,0.2,70.1,0.16,4 arm PEG10000,4,0,0,2,57,10000,20,1,,Hydrophilic
121,2.188583313,125,0.23,66.9,0.071,4 arm PEG20000,4,0,0,2,114,20000,1,1,,Hydrophilic
122,1.751959375,103,0.2,70.7,0.142,4 arm PEG20000,4,0,0,2,114,20000,5,1,,Hydrophilic
123,1.91886431,99,0.19,71.4,0.163,4 arm PEG20000,4,0,0,2,114,20000,10,1,,Hydrophilic
124,1.552306573,94,0.17,71.3,0.192,4 arm PEG20000,4,0,0,2,114,20000,20,1,,Hydrophilic
125,3.562988405,156,0.25,67.1,0.095,8 arm PEG10000,8,0,0,2,28,10000,1,1,,Hydrophilic
126,2.877332852,124,0.26,64.2,0.082,8 arm PEG10000,8,0,0,2,28,10000,5,1,,Hydrophilic
127,2.33231736,115,0.24,62.9,0.103,8 arm PEG10000,8,0,0,2,28,10000,10,1,,Hydrophilic
128,2.3492569,112,0.24,61.3,0.107,8 arm PEG10000,8,0,0,2,28,10000,20,1,,Hydrophilic
129,2.271305226,137,0.25,58.7,0.076,8 arm PEG20000,8,0,0,2,57,20000,1,1,,Hydrophilic
130,2.145110643,128,0.25,61.2,0.101,8 arm PEG20000,8,0,0,2,57,20000,5,1,,Hydrophilic
131,2.696520432,124,0.24,63.4,0.105,8 arm PEG20000,8,0,0,2,57,20000,10,1,,Hydrophilic
132,2.222964224,121,0.23,63.1,0.13,8 arm PEG20000,8,0,0,2,57,20000,20,1,,Hydrophilic
133,2.243144978,142,0.26,57.9,0.098,8 arm PEG40000,8,0,0,2,114,40000,1,1,,Hydrophilic
134,2.835301791,136,0.25,60.2,0.12,8 arm PEG40000,8,0,0,2,114,40000,5,1,,Hydrophilic
135,2.431563163,132,0.25,61.4,0.144,8 arm PEG40000,8,0,0,2,114,40000,10,1,,Hydrophilic
136,2.713073073,129,0.25,60.8,0.163,8 arm PEG40000,8,0,0,2,114,40000,20,1,,Hydrophilic
137,2.03987904,117,0.26,70.5,0.074,PEG6000,1,0,0,2,136,6000,1,1,,Hydrophilic
138,2.443887816,111,0.26,77.3,0.082,PEG6000,1,0,0,2,136,6000,5,1,,Hydrophilic
139,2.373965077,106,0.24,78.5,0.098,PEG6000,1,0,0,2,136,6000,10,1,,Hydrophilic
140,2.034920635,104,0.22,80.7,0.091,PEG6000,1,0,0,2,136,6000,20,1,,Hydrophilic
141,2.081608024,105,0.23,61.8,0.068,PEG20000,1,0,0,2,454,20000,1,1,,Hydrophilic
142,1.946266015,100,0.22,81.3,0.095,PEG20000,1,0,0,2,454,20000,5,1,,Hydrophilic
143,2.16332736,93,0.21,63.8,0.103,PEG20000,1,0,0,2,454,20000,10,1,,Hydrophilic
144,1.988907716,91,0.2,62.2,0.111,PEG20000,1,0,0,2,454,20000,20,1,,Hydrophilic
145,1.013179388,142,0.19,58.3,0.096,PLA(Mw: 10000),1,4,138,0,0,10000,1,-1,,Hydrophobic
146,1.378743617,137,0.22,60.9,0.087,PLA(Mw: 10000),1,4,138,0,0,10000,5,-1,,Hydrophobic
147,1.551657482,133,0.21,61.4,0.088,PLA(Mw: 10000),1,4,138,0,0,10000,10,-1,,Hydrophobic
148,1.576676826,131,0.21,60.6,0.094,PLA(Mw: 10000),1,4,138,0,0,10000,20,-1,,Hydrophobic
149,1.216378724,147,0.22,61.2,0.133,PLA(Mw: 20000),1,4,277,0,0,20000,1,-1,,Hydrophobic
150,1.327379124,143,0.23,59.7,0.111,PLA(Mw: 20000),1,4,277,0,0,20000,5,-1,,Hydrophobic
151,0.348603576,335,0.43,60.5,0.118,PLA(Mw: 20000),1,4,277,0,0,20000,10,-1,,Hydrophobic
152,0.277109125,332,0.41,61,0.112,PLA(Mw: 20000),1,4,277,0,0,20000,20,-1,,Hydrophobic
153,0.772457627,153,0.22,43.5,0.038,PLA(Mw: 60000),1,4,833,0,0,60000,1,-1,,Hydrophobic
154,0.429967388,318,0.42,36.7,0.082,PLA(Mw: 60000),1,4,833,0,0,60000,5,-1,,Hydrophobic
155,0.197350243,363,0.44,37.4,0.099,PLA(Mw: 60000),1,4,833,0,0,60000,10,-1,,Hydrophobic
156,0.357117392,410,0.5,37.8,0.117,PLA(Mw: 60000),1,4,833,0,0,60000,20,-1,,Hydrophobic
157,5.379623327,158,0.25,58.4,0.086,PPG(Mw: 200),1,1,3,0,0,200,1,-1,,Hydrophobic
158,3.536591479,152,0.23,59.2,0.091,PPG(Mw: 200),1,1,3,0,0,200,5,-1,,Hydrophobic
159,3.439024084,148,0.23,60.4,0.096,PPG(Mw: 200),1,1,3,0,0,200,10,-1,,Hydrophobic
160,4.689967587,145,0.23,61.3,0.104,PPG(Mw: 200),1,1,3,0,0,200,20,-1,,Hydrophobic
161,4.136689189,143,0.24,60.2,0.103,PPG(Mw: 400),1,1,6,0,0,400,1,-1,,Hydrophobic
162,4.649000804,139,0.23,60.8,0.093,PPG(Mw: 400),1,1,6,0,0,400,5,-1,,Hydrophobic
163,3.284064206,135,0.23,61.3,0.104,PPG(Mw: 400),1,1,6,0,0,400,10,-1,,Hydrophobic
164,4.773531812,133,0.24,62.7,0.087,PPG(Mw: 400),1,1,6,0,0,400,20,-1,,Hydrophobic
165,4.265857354,141,0.25,59.6,0.103,PPG(Mw: 600),1,1,10,0,0,600,1,-1,,Hydrophobic
166,5.268576759,137,0.26,60.4,0.087,PPG(Mw: 600),1,1,10,0,0,600,5,-1,,Hydrophobic
167,5.425818982,133,0.27,61.3,0.094,PPG(Mw: 600),1,1,10,0,0,600,10,-1,,Hydrophobic
168,4.323008364,129,0.26,62.1,0.094,PPG(Mw: 600),1,1,10,0,0,600,20,-1,,Hydrophobic
169,4.951443517,127,0.25,62.4,0.097,PPG(Mw: 1000),1,1,17,0,0,1000,1,-1,,Hydrophobic
170,4.147523866,118,0.22,65.9,0.122,PPG(Mw: 1000),1,1,17,0,0,1000,5,-1,,Hydrophobic
171,3.368122977,105,0.23,66.3,0.127,PPG(Mw: 1000),1,1,17,0,0,1000,10,-1,,Hydrophobic
172,3.03338361,106,0.21,66.8,0.139,PPG(Mw: 1000),1,1,17,0,0,1000,20,-1,,Hydrophobic
173,4.927014082,157,0.24,73.8,0.082,PPG(Mw: 2000),1,1,34,0,0,2000,1,-1,,Hydrophobic
174,2.104980017,111,0.21,77.8,0.14,PPG(Mw: 2000),1,1,34,0,0,2000,5,-1,,Hydrophobic
175,1.443804602,95,0.13,78.2,0.137,PPG(Mw: 2000),1,1,34,0,0,2000,10,-1,,Hydrophobic
176,0.879702194,96,0.13,77.6,0.15,PPG(Mw: 2000),1,1,34,0,0,2000,20,-1,,Hydrophobic
177,1.546298572,164,0.25,73.1,0.075,PPG(Mw: 4000),1,1,68,0,0,4000,1,-1,,Hydrophobic
178,1.083720368,148,0.22,80.2,0.146,PPG(Mw: 4000),1,1,68,0,0,4000,5,-1,,Hydrophobic
179,1.013170932,155,0.23,82.4,0.147,PPG(Mw: 4000),1,1,68,0,0,4000,10,-1,,Hydrophobic
180,1.100972592,149,0.25,81.8,0.145,PPG(Mw: 4000),1,1,68,0,0,4000,20,-1,,Hydrophobic

File: data/PP-set.csv (part 1 of 7)
Num.,Polymer,m1,c1,m2,c2,Size-neb,PDI-neb,EE-neb,Size,PDI,EE,NDI-Size,NDI-PDI,NDI-EE,Deff,Arms,hydrophilicity,Concentration,MW,MaxEStateIndex,MinAbsEStateIndex,MinEStateIndex,qed,SPS,MolWt,HeavyAtomMolWt,NumValenceElectrons,MaxPartialCharge,MinPartialCharge,MaxAbsPartialCharge,MinAbsPartialCharge,FpDensityMorgan1,FpDensityMorgan2,FpDensityMorgan3,BCUT2D_MWHI,BCUT2D_MWLOW,BCUT2D_CHGHI,BCUT2D_CHGLO,BCUT2D_LOGPHI,BCUT2D_LOGPLOW,BCUT2D_MRHI,BCUT2D_MRLOW,AvgIpc,BalabanJ,BertzCT,Chi0,Chi0n,Chi0v,Chi1,Chi1n,Chi1v,Chi2n,Chi2v,Chi3n,Chi3v,Chi4n,Chi4v,HallKierAlpha,Ipc,Kappa1,Kappa2,Kappa3,LabuteASA,PEOE_VSA1,PEOE_VSA10,PEOE_VSA12,PEOE_VSA14,PEOE_VSA2,PEOE_VSA3,PEOE_VSA6,PEOE_VSA7,PEOE_VSA8,PEOE_VSA9,SMR_VSA1,SMR_VSA10,SMR_VSA3,SMR_VSA4,SMR_VSA5,SMR_VSA6,SMR_VSA7,SlogP_VSA1,SlogP_VSA2,SlogP_VSA3,SlogP_VSA5,SlogP_VSA6,TPSA,EState_VSA1,EState_VSA10,EState_VSA2,EState_VSA3,EState_VSA4,EState_VSA5,EState_VSA7,EState_VSA8,EState_VSA9,VSA_EState1,VSA_EState2,VSA_EState3,VSA_EState4,VSA_EState5,VSA_EState7,VSA_EState8,FractionCSP3,HeavyAtomCount,NHOHCount,NOCount,NumAliphaticHeterocycles,NumAliphaticRings,NumAmideBonds,NumAtomStereoCenters,NumHAcceptors,NumHDonors,NumHeteroatoms,NumHeterocycles,NumRotatableBonds,NumSaturatedHeterocycles,NumSaturatedRings,NumUnspecifiedAtomStereoCenters,Phi,RingCount,MolLogP,MolMR,fr_Al_COO,fr_Al_OH,fr_Al_OH_noTert,fr_COO,fr_COO2,fr_C_O,fr_C_O_noCOO,fr_NH0,fr_NH1,fr_NH2,fr_allylic_oxid,fr_amide,fr_ester,fr_ether,fr_lactone,fr_priamide,fr_unbrch_alkane
1,T904,PPG,68,PEG,60,105,0.14,77.3,85,0.05,94,1.235294118,2.8,0.822340426,0.236,4,0,1,6700,7.907671371,0.133076325,-0.378058179,0.423988343,11.86121544,70.22463585,63.00434115,29.48897235,0.070885583,-0.393821618,0.393821618,0.070885583,1.465196313,1.686121544,1.686121544,16.31058486,10.60923679,1.722352826,-1.813456786,1.560869724,-1.954191491,4.220934268,0.141699001,1.375505389,2.303169973,13.47497961,3.92025614,2.814683331,2.814683331,2.121134073,1.381085332,1.381085332,0.78702901,0.78702901,0.195495408,0.195495408,0,0,-0.08,8.48103944,4.501495391,2.48684527,3.082990783,28.39384515,10.21305479,0,0,0,0,0,0,4.026121273,0,12.92132084,10.21305479,0,0,0,7.575549598,9.371892516,0,0,23.13437563,0,4.026121273,0,40.46,3.549428324,0,9.371892516,0,0,4.026121273,0,0,10.21305479,0,0,15.68881365,0,0,-0.325745103,0.703006336,1,4.581495391,2,2,0,0,0,0.581495391,2,2,2,0,1,0,0,0.581495391,2.442167611,0,-0.80308904,16.84357132,0,2,2,0,0,0,0,0,0,0,0,0,0,0,0,0,0
2,T904,PPG,68,PEG,60,92,0.09,83.5,90,0.07,94.5,1.022222222,1.285714286,0.883597884,0.293,4,0,5,6700,7.907671371,0.133076325,-0.378058179,0.423988343,11.86121544,70.22463585,63.00434115,29.48897235,0.070885583,-0.393821618,0.393821618,0.070885583,1.465196313,1.686121544,1.686121544,16.31058486,10.60923679,1.722352826,-1.813456786,1.560869724,-1.954191491,4.220934268,0.141699001,1.375505389,2.303169973,13.47497961,3.92025614,2.814683331,2.814683331,2.121134073,1.381085332,1.381085332,0.78702901,0.78702901,0.195495408,0.195495408,0,0,-0.08,8.48103944,4.501495391,2.48684527,3.082990783,28.39384515,10.21305479,0,0,0,0,0,0,4.026121273,0,12.92132084,10.21305479,0,0,0,7.575549598,9.371892516,0,0,23.13437563,0,4.026121273,0,40.46,3.549428324,0,9.371892516,0,0,4.026121273,0,0,10.21305479,0,0,15.68881365,0,0,-0.325745103,0.703006336,1,4.581495391,2,2,0,0,0,0.581495391,2,2,2,0,1,0,0,0.581495391,2.442167611,0,-0.80308904,16.84357132,0,2,2,0,0,0,0,0,0,0,0,0,0,0,0,0,0
3,T904,PPG,68,PEG,60,90,0.08,84.7,88,0.06,92.2,1.022727273,1.333333333,0.918655098,0.401,4,0,10,6700,7.907671371,0.133076325,-0.378058179,0.423988343,11.86121544,70.22463585,63.00434115,29.48897235,0.070885583,-0.393821618,0.393821618,0.070885583,1.465196313,1.686121544,1.686121544,16.31058486,10.60923679,1.722352826,-1.813456786,1.560869724,-1.954191491,4.220934268,0.141699001,1.375505389,2.303169973,13.47497961,3.92025614,2.814683331,2.814683331,2.121134073,1.381085332,1.381085332,0.78702901,0.78702901,0.195495408,0.195495408,0,0,-0.08,8.48103944,4.501495391,2.48684527,3.082990783,28.39384515,10.21305479,0,0,0,0,0,0,4.026121273,0,12.92132084,10.21305479,0,0,0,7.575549598,9.371892516,0,0,23.13437563,0,4.026121273,0,40.46,3.549428324,0,9.371892516,0,0,4.026121273,0,0,10.21305479,0,0,15.68881365,0,0,-0.325745103,0.703006336,1,4.581495391,2,2,0,0,0,0.581495391,2,2,2,0,1,0,0,0.581495391,2.442167611,0,-0.80308904,16.84357132,0,2,2,0,0,0,0,0,0,0,0,0,0,0,0,0,0
4,T904,PPG,68,PEG,60,90,0.08,85.4,87,0.06,91.7,1.034482759,1.333333333,0.93129771,0.426,4,0,20,6700,7.907671371,0.133076325,-0.378058179,0.423988343,11.86121544,70.22463585,63.00434115,29.48897235,0.070885583,-0.393821618,0.393821618,0.070885583,1.465196313,1.686121544,1.686121544,16.31058486,10.60923679,1.722352826,-1.813456786,1.560869724,-1.954191491,4.220934268,0.141699001,1.375505389,2.303169973,13.47497961,3.92025614,2.814683331,2.814683331,2.121134073,1.381085332,1.381085332,0.78702901,0.78702901,0.195495408,0.195495408,0,0,-0.08,8.48103944,4.501495391,2.48684527,3.082990783,28.39384515,10.21305479,0,0,0,0,0,0,4.026121273,0,12.92132084,10.21305479,0,0,0,7.575549598,9.371892516,0,0,23.13437563,0,4.026121273,0,40.46,3.549428324,0,9.371892516,0,0,4.026121273,0,0,10.21305479,0,0,15.68881365,0,0,-0.325745103,0.703006336,1,4.581495391,2,2,0,0,0,0.581495391,2,2,2,0,1,0,0,0.581495391,2.442167611,0,-0.80308904,16.84357132,0,2,2,0,0,0,0,0,0,0,0,0,0,0,0,0,0
5,T304,PPG,14.8,PEG,17.2,120,0.23,64.2,80,0.11,93.2,1.5,2.090909091,0.688841202,0.041,4,0,1,1650,7.874552074,0.132130059,-0.348408523,0.422059748,11.35023199,69.26896055,62.1860182,29.08018559,0.070339717,-0.39384141,0.39384141,0.070339717,1.410691413,1.635023199,1.635023199,16.3098436,10.63373453,1.705123171,-1.80005424,1.541155188,-1.941433285,4.202369039,0.146882346,1.374971724,2.264689923,12.59917082,3.860965471,2.755392662,2.755392662,2.096890154,1.351954528,1.351954528,0.747214409,0.747214409,0.184306653,0.184306653,0,0,-0.08,8.290494976,4.433364266,2.537596006,2.946728531,27.96019448,10.21305479,0,0,0,0,0,0,3.554399264,0,12.95558504,10.21305479,0,0,0,6.687957487,9.822026821,0,0,23.16863983,0,3.554399264,0,40.46,3.133558223,0,9.822026821,0,0,3.554399264,0,0,10.21305479,0,0,15.63739989,0,0,-0.287579056,0.591346991,1,4.513364266,2,2,0,0,0,0.513364266,2,2,2,0,1,0,0,0.513364266,2.491310565,0,-0.829557983,16.5305088,0,2,2,0,0,0,0,0,0,0,0,0,0,0,0,0,0
6,T304,PPG,14.8,PEG,17.2,101,0.2,73.2,78,0.11,90.3,1.294871795,1.818181818,0.810631229,0.143,4,0,5,1650,7.874552074,0.132130059,-0.348408523,0.422059748,11.35023199,69.26896055,62.1860182,29.08018559,0.070339717,-0.39384141,0.39384141,0.070339717,1.410691413,1.635023199,1.635023199,16.3098436,10.63373453,1.705123171,-1.80005424,1.541155188,-1.941433285,4.202369039,0.146882346,1.374971724,2.264689923,12.59917082,3.860965471,2.755392662,2.755392662,2.096890154,1.351954528,1.351954528,0.747214409,0.747214409,0.184306653,0.184306653,0,0,-0.08,8.290494976,4.433364266,2.537596006,2.946728531,27.96019448,10.21305479,0,0,0,0,0,0,3.554399264,0,12.95558504,10.21305479,0,0,0,6.687957487,9.822026821,0,0,23.16863983,0,3.554399264,0,40.46,3.133558223,0,9.822026821,0,0,3.554399264,0,0,10.21305479,0,0,15.63739989,0,0,-0.287579056,0.591346991,1,4.513364266,2,2,0,0,0,0.513364266,2,2,2,0,1,0,0,0.513364266,2.491310565,0,-0.829557983,16.5305088,0,2,2,0,0,0,0,0,0,0,0,0,0,0,0,0,0
7,T304,PPG,14.8,PEG,17.2,91,0.18,75.7,83,0.12,87.6,1.096385542,1.5,0.864155251,0.158,4,0,10,1650,7.874552074,0.132130059,-0.348408523,0.422059748,11.35023199,69.26896055,62.1860182,29.08018559,0.070339717,-0.39384141,0.39384141,0.070339717,1.410691413,1.635023199,1.635023199,16.3098436,10.63373453,1.705123171,-1.80005424,1.541155188,-1.941433285,4.202369039,0.146882346,1.374971724,2.264689923,12.59917082,3.860965471,2.755392662,2.755392662,2.096890154,1.351954528,1.351954528,0.747214409,0.747214409,0.184306653,0.184306653,0,0,-0.08,8.290494976,4.433364266,2.537596006,2.946728531,27.96019448,10.21305479,0,0,0,0,0,0,3.554399264,0,12.95558504,10.21305479,0,0,0,6.687957487,9.822026821,0,0,23.16863983,0,3.554399264,0,40.46,3.133558223,0,9.822026821,0,0,3.554399264,0,0,10.21305479,0,0,15.63739989,0,0,-0.287579056,0.591346991,1,4.513364266,2,2,0,0,0,0.513364266,2,2,2,0,1,0,0,0.513364266,2.491310565,0,-0.829557983,16.5305088,0,2,2,0,0,0,0,0,0,0,0,0,0,0,0,0,0
8,T304,PPG,14.8,PEG,17.2,90,0.18,76.4,82,0.11,86.5,1.097560976,1.636363636,0.883236994,0.22,4,0,20,1650,7.874552074,0.132130059,-0.348408523,0.422059748,11.35023199,69.26896055,62.1860182,29.08018559,0.070339717,-0.39384141,0.39384141,0.070339717,1.410691413,1.635023199,1.635023199,16.3098436,10.63373453,1.705123171,-1.80005424,1.541155188,-1.941433285,4.202369039,0.146882346,1.374971724,2.264689923,12.59917082,3.860965471,2.755392662,2.755392662,2.096890154,1.351954528,1.351954528,0.747214409,0.747214409,0.184306653,0.184306653,0,0,-0.08,8.290494976,4.433364266,2.537596006,2.946728531,27.96019448,10.21305479,0,0,0,0,0,0,3.554399264,0,12.95558504,10.21305479,0,0,0,6.687957487,9.822026821,0,0,23.16863983,0,3.554399264,0,40.46,3.133558223,0,9.822026821,0,0,3.554399264,0,0,10.21305479,0,0,15.63739989,0,0,-0.287579056,0.591346991,1,4.513364266,2,2,0,0,0,0.513364266,2,2,2,0,1,0,0,0.513364266,2.491310565,0,-0.829557983,16.5305088,0,2,2,0,0,0,0,0,0,0,0,0,0,0,0,0,0
9,T704,PPG,56,PEG,52,95,0.11,80.3,85,0.05,94,1.117647059,2.2,0.854255319,0.177,4,0,1,5500,7.901607669,0.132903076,-0.372629722,0.423635243,11.76766118,70.04966444,62.85451712,29.41412894,0.070785642,-0.393825241,0.393825241,0.070785642,1.455217192,1.676766118,1.676766118,16.31044915,10.613722,1.719198306,-1.811002958,1.557260255,-1.951855634,4.217535222,0.142648003,1.375407682,2.296124789,13.31463069,3.909400808,2.803827999,2.803827999,2.116695334,1.37575187,1.37575187,0.779739487,0.779739487,0.193446896,0.193446896,0,0,-0.08,8.446153287,4.48902149,2.496137053,3.05804298,28.31444949,10.21305479,0,0,0,0,0,0,3.939755258,0,12.92759416,10.21305479,0,0,0,7.413043309,9.45430611,0,0,23.14064895,0,3.939755258,0,40.46,3.473288049,0,9.45430611,0,0,3.939755258,0,0,10.21305479,0,0,15.67940048,0,0,-0.318757409,0.682562998,1,4.56902149,2,2,0,0,0,0.56902149,2,2,2,0,1,0,0,0.56902149,2.451165031,0,-0.807935151,16.78625375,0,2,2,0,0,0,0,0,0,0,0,0,0,0,0,0,0
10,T704,PPG,56,PEG,52,88,0.06,85.6,86,0.05,93,1.023255814,1.2,0.920430108,0.22,4,0,5,5500,7.901607669,0.132903076,-0.372629722,0.423635243,11.76766118,70.04966444,62.85451712,29.41412894,0.070785642,-0.393825241,0.393825241,0.070785642,1.455217192,1.676766118,1.676766118,16.31044915,10.613722,1.719198306,-1.811002958,1.557260255,-1.951855634,4.217535222,0.142648003,1.375407682,2.296124789,13.31463069,3.909400808,2.803827999,2.803827999,2.116695334,1.37575187,1.37575187,0.779739487,0.779739487,0.193446896,0.193446896,0,0,-0.08,8.446153287,4.48902149,2.496137053,3.05804298,28.31444949,10.21305479,0,0,0,0,0,0,3.939755258,0,12.92759416,10.21305479,0,0,0,7.413043309,9.45430611,0,0,23.14064895,0,3.939755258,0,40.46,3.473288049,0,9.45430611,0,0,3.939755258,0,0,10.21305479,0,0,15.67940048,0,0,-0.318757409,0.682562998,1,4.56902149,2,2,0,0,0,0.56902149,2,2,2,0,1,0,0,0.56902149,2.451165031,0,-0.807935151,16.78625375,0,2,2,0,0,0,0,0,0,0,0,0,0,0,0,0,0
11,T704,PPG,56,PEG,52,90,0.07,87.1,88,0.06,92.3,1.022727273,1.166666667,0.943661972,0.32,4,0,10,5500,7.901607669,0.132903076,-0.372629722,0.423635243,11.76766118,70.04966444,62.85451712,29.41412894,0.070785642,-0.393825241,0.393825241,0.070785642,1.455217192,1.676766118,1.676766118,16.31044915,10.613722,1.719198306,-1.811002958,1.557260255,-1.951855634,4.217535222,0.142648003,1.375407682,2.296124789,13.31463069,3.909400808,2.803827999,2.803827999,2.116695334,1.37575187,1.37575187,0.779739487,0.779739487,0.193446896,0.193446896,0,0,-0.08,8.446153287,4.48902149,2.496137053,3.05804298,28.31444949,10.21305479,0,0,0,0,0,0,3.939755258,0,12.92759416,10.21305479,0,0,0,7.413043309,9.45430611,0,0,23.14064895,0,3.939755258,0,40.46,3.473288049,0,9.45430611,0,0,3.939755258,0,0,10.21305479,0,0,15.67940048,0,0,-0.318757409,0.682562998,1,4.56902149,2,2,0,0,0,0.56902149,2,2,2,0,1,0,0,0.56902149,2.451165031,0,-0.807935151,16.78625375,0,2,2,0,0,0,0,0,0,0,0,0,0,0,0,0,0
12,T704,PPG,56,PEG,52,91,0.08,86.8,89,0.07,91.5,1.02247191,1.142857143,0.94863388,0.395,4,0,20,5500,7.901607669,0.132903076,-0.372629722,0.423635243,11.76766118,70.04966444,62.85451712,29.41412894,0.070785642,-0.393825241,0.393825241,0.070785642,1.455217192,1.676766118,1.676766118,16.31044915,10.613722,1.719198306,-1.811002958,1.557260255,-1.951855634,4.217535222,0.142648003,1.375407682,2.296124789,13.31463069,3.909400808,2.803827999,2.803827999,2.116695334,1.37575187,1.37575187,0.779739487,0.779739487,0.193446896,0.193446896,0,0,-0.08,8.446153287,4.48902149,2.496137053,3.05804298,28.31444949,10.21305479,0,0,0,0,0,0,3.939755258,0,12.92759416,10.21305479,0,0,0,7.413043309,9.45430611,0,0,23.14064895,0,3.939755258,0,40.46,3.473288049,0,9.45430611,0,0,3.939755258,0,0,10.21305479,0,0,15.67940048,0,0,-0.318757409,0.682562998,1,4.56902149,2,2,0,0,0,0.56902149,2,2,2,0,1,0,0,0.56902149,2.451165031,0,-0.807935151,16.78625375,0,2,2,0,0,0,0,0,0,0,0,0,0,0,0,0,0
13,T901,PPG,72.8,PEG,10.8,193,0.38,61.2,252,0.39,65.3,0.765873016,0.974358974,0.937212864,0.068,4,0,1,4700,8.05863859,0.137389674,-0.513209785,0.43277943,14.19042396,74.58087692,66.73449096,31.35233917,0.0733738,-0.3937314,0.3937314,0.0733738,1.713645223,1.919042396,1.919042396,16.31396374,10.49756907,1.800890514,-1.87454942,1.650734211,-2.012347038,4.305559883,0.118071835,1.377937983,2.478573037,17.46716631,4.190519947,3.084947138,3.084947138,2.231644784,1.513871859,1.513871859,0.968515335,0.968515335,0.246496952,0.246496952,0,0,-0.08,9.349595548,4.812056528,2.255508913,3.704113056,30.37054881,10.21305479,0,0,0,0,0,0,6.176364969,0,12.7651348,10.21305479,0,0,0,11.62144804,7.320051742,0,0,22.97818959,0,6.176364969,0,40.46,5.445083065,0,7.320051742,0,0,6.176364969,0,0,10.21305479,0,0,15.92317229,0,0,-0.499716851,1.211981532,1,4.892056528,2,2,0,0,0,0.892056528,2,2,2,0,1,0,0,0.892056528,2.21815999,0,-0.682436039,18.27059975,0,2,2,0,0,0,0,0,0,0,0,0,0,0,0,0,0
14,T901,PPG,72.8,PEG,10.8,410.1,0.68,3,586,0.77,20.1,0.699829352,0.883116883,0.149253731,0.029,4,0,5,4700,8.05863859,0.137389674,-0.513209785,0.43277943,14.19042396,74.58087692,66.73449096,31.35233917,0.0733738,-0.3937314,0.3937314,0.0733738,1.713645223,1.919042396,1.919042396,16.31396374,10.49756907,1.800890514,-1.87454942,1.650734211,-2.012347038,4.305559883,0.118071835,1.377937983,2.478573037,17.46716631,4.190519947,3.084947138,3.084947138,2.231644784,1.513871859,1.513871859,0.968515335,0.968515335,0.246496952,0.246496952,0,0,-0.08,9.349595548,4.812056528,2.255508913,3.704113056,30.37054881,10.21305479,0,0,0,0,0,0,6.176364969,0,12.7651348,10.21305479,0,0,0,11.62144804,7.320051742,0,0,22.97818959,0,6.176364969,0,40.46,5.445083065,0,7.320051742,0,0,6.176364969,0,0,10.21305479,0,0,15.92317229,0,0,-0.499716851,1.211981532,1,4.892056528,2,2,0,0,0,0.892056528,2,2,2,0,1,0,0,0.892056528,2.21815999,0,-0.682436039,18.27059975,0,2,2,0,0,0,0,0,0,0,0,0,0,0,0,0,0
15,T901,PPG,72.8,PEG,10.8,456,0.75,2.1,570,0.72,15.3,0.8,1.041666667,0.137254902,0.02,4,0,10,4700,8.05863859,0.137389674,-0.513209785,0.43277943,14.19042396,74.58087692,66.73449096,31.35233917,0.0733738,-0.3937314,0.3937314,0.0733738,1.713645223,1.919042396,1.919042396,16.31396374,10.49756907,1.800890514,-1.87454942,1.650734211,-2.012347038,4.305559883,0.118071835,1.377937983,2.478573037,17.46716631,4.190519947,3.084947138,3.084947138,2.231644784,1.513871859,1.513871859,0.968515335,0.968515335,0.246496952,0.246496952,0,0,-0.08,9.349595548,4.812056528,2.255508913,3.704113056,30.37054881,10.21305479,0,0,0,0,0,0,6.176364969,0,12.7651348,10.21305479,0,0,0,11.62144804,7.320051742,0,0,22.97818959,0,6.176364969,0,40.46,5.445083065,0,7.320051742,0,0,6.176364969,0,0,10.21305479,0,0,15.92317229,0,0,-0.499716851,1.211981532,1,4.892056528,2,2,0,0,0,0.892056528,2,2,2,0,1,0,0,0.892056528,2.21815999,0,-0.682436039,18.27059975,0,2,2,0,0,0,0,0,0,0,0,0,0,0,0,0,0
16,T901,PPG,72.8,PEG,10.8,473,0.77,2.5,591,0.84,10.4,0.800338409,0.916666667,0.240384615,0.027,4,0,20,4700,8.05863859,0.137389674,-0.513209785,0.43277943,14.19042396,74.58087692,66.73449096,31.35233917,0.0733738,-0.3937314,0.3937314,0.0733738,1.713645223,1.919042396,1.919042396,16.31396374,10.49756907,1.800890514,-1.87454942,1.650734211,-2.012347038,4.305559883,0.118071835,1.377937983,2.478573037,17.46716631,4.190519947,3.084947138,3.084947138,2.231644784,1.513871859,1.513871859,0.968515335,0.968515335,0.246496952,0.246496952,0,0,-0.08,9.349595548,4.812056528,2.255508913,3.704113056,30.37054881,10.21305479,0,0,0,0,0,0,6.176364969,0,12.7651348,10.21305479,0,0,0,11.62144804,7.320051742,0,0,22.97818959,0,6.176364969,0,40.46,5.445083065,0,7.320051742,0,0,6.176364969,0,0,10.21305479,0,0,15.92317229,0,0,-0.499716851,1.211981532,1,4.892056528,2,2,0,0,0,0.892056528,2,2,2,0,1,0,0,0.892056528,2.21815999,0,-0.682436039,18.27059975,0,2,2,0,0,0,0,0,0,0,0,0,0,0,0,0,0
17,T908,PPG,84,PEG,456,110,0.17,72.5,79,0.07,91.3,1.392405063,2.428571429,0.794085433,0.283,4,0,1,25000,7.714557964,0.127558799,-0.205175701,0.412743009,8.881751451,64.65224368,58.23282889,27.10540116,0.06770272,-0.393937022,0.393937022,0.06770272,1.147386821,1.388175145,1.388175145,16.30626269,10.75207927,1.621889423,-1.735308651,1.44591737,-1.879800402,4.112683344,0.171922268,1.372393677,2.07879886,8.368276475,3.574541589,2.46896878,2.46896878,1.979771597,1.211228203,1.211228203,0.554876344,0.554876344,0.130255538,0.130255538,0,0,-0.08,7.370004676,4.104233527,2.782764822,2.288467054,25.86529638,10.21305479,0,0,0,0,0,0,1.275584523,0,13.12111002,10.21305479,0,0,0,2.400139778,11.99655476,0,0,23.33416481,0,1.275584523,0,40.46,1.124555255,0,11.99655476,0,0,1.275584523,0,0,10.21305479,0,0,15.38902808,0,0,-0.103204892,0.05193828,1,4.184233527,2,2,0,0,0,0.184233527,2,2,2,0,1,0,0,0.184233527,2.728712432,0,-0.957425275,15.01815306,0,2,2,0,0,0,0,0,0,0,0,0,0,0,0,0,0
18,T908,PPG,84,PEG,456,87,0.14,86.2,79,0.04,91.7,1.101265823,3.5,0.94002181,0.335,4,0,5,25000,7.714557964,0.127558799,-0.205175701,0.412743009,8.881751451,64.65224368,58.23282889,27.10540116,0.06770272,-0.393937022,0.393937022,0.06770272,1.147386821,1.388175145,1.388175145,16.30626269,10.75207927,1.621889423,-1.735308651,1.44591737,-1.879800402,4.112683344,0.171922268,1.372393677,2.07879886,8.368276475,3.574541589,2.46896878,2.46896878,1.979771597,1.211228203,1.211228203,0.554876344,0.554876344,0.130255538,0.130255538,0,0,-0.08,7.370004676,4.104233527,2.782764822,2.288467054,25.86529638,10.21305479,0,0,0,0,0,0,1.275584523,0,13.12111002,10.21305479,0,0,0,2.400139778,11.99655476,0,0,23.33416481,0,1.275584523,0,40.46,1.124555255,0,11.99655476,0,0,1.275584523,0,0,10.21305479,0,0,15.38902808,0,0,-0.103204892,0.05193828,1,4.184233527,2,2,0,0,0,0.184233527,2,2,2,0,1,0,0,0.184233527,2.728712432,0,-0.957425275,15.01815306,0,2,2,0,0,0,0,0,0,0,0,0,0,0,0,0,0
19,T908,PPG,84,PEG,456,88,0.13,88.5,88,0.06,92.4,1,2.166666667,0.957792208,0.462,4,0,10,25000,7.714557964,0.127558799,-0.205175701,0.412743009,8.881751451,64.65224368,58.23282889,27.10540116,0.06770272,-0.393937022,0.393937022,0.06770272,1.147386821,1.388175145,1.388175145,16.30626269,10.75207927,1.621889423,-1.735308651,1.44591737,-1.879800402,4.112683344,0.171922268,1.372393677,2.07879886,8.368276475,3.574541589,2.46896878,2.46896878,1.979771597,1.211228203,1.211228203,0.554876344,0.554876344,0.130255538,0.130255538,0,0,-0.08,7.370004676,4.104233527,2.782764822,2.288467054,25.86529638,10.21305479,0,0,0,0,0,0,1.275584523,0,13.12111002,10.21305479,0,0,0,2.400139778,11.99655476,0,0,23.33416481,0,1.275584523,0,40.46,1.124555255,0,11.99655476,0,0,1.275584523,0,0,10.21305479,0,0,15.38902808,0,0,-0.103204892,0.05193828,1,4.184233527,2,2,0,0,0,0.184233527,2,2,2,0,1,0,0,0.184233527,2.728712432,0,-0.957425275,15.01815306,0,2,2,0,0,0,0,0,0,0,0,0,0,0,0,0,0
20,T908,PPG,84,PEG,456,93,0.13,85.8,93,0.06,91.5,1,2.166666667,0.937704918,0.499,4,0,20,25000,7.714557964,0.127558799,-0.205175701,0.412743009,8.881751451,64.65224368,58.23282889,27.10540116,0.06770272,-0.393937022,0.393937022,0.06770272,1.147386821,1.388175145,1.388175145,16.30626269,10.75207927,1.621889423,-1.735308651,1.44591737,-1.879800402,4.112683344,0.171922268,1.372393677,2.07879886,8.368276475,3.574541589,2.46896878,2.46896878,1.979771597,1.211228203,1.211228203,0.554876344,0.554876344,0.130255538,0.130255538,0,0,-0.08,7.370004676,4.104233527,2.782764822,2.288467054,25.86529638,10.21305479,0,0,0,0,0,0,1.275584523,0,13.12111002,10.21305479,0,0,0,2.400139778,11.99655476,0,0,23.33416481,0,1.275584523,0,40.46,1.124555255,0,11.99655476,0,0,1.275584523,0,0,10.21305479,0,0,15.38902808,0,0,-0.103204892,0.05193828,1,4.184233527,2,2,0,0,0,0.184233527,2,2,2,0,1,0,0,0.184233527,2.728712432,0,-0.957425275,15.01815306,0,2,2,0,0,0,0,0,0,0,0,0,0,0,0,0,0
21,T701,PPG,56,PEG,8.4,143,0.19,67.2,110,0.13,73.2,1.3,1.461538462,0.918032787,0.085,4,0,1,3600,8.058119119,0.137374832,-0.512744735,0.43274918,14.18240927,74.56588731,66.7216557,31.34592741,0.073365239,-0.39373171,0.39373171,0.073365239,1.712790322,1.918240927,1.918240927,16.31395211,10.49795332,1.80062027,-1.874339203,1.650424991,-2.012146928,4.305268691,0.118153135,1.377929612,2.477969483,17.45342938,4.189589982,3.084017173,3.084017173,2.231264522,1.513414947,1.513414947,0.967890849,0.967890849,0.246321458,0.246321458,0,0,-0.08,9.346606889,4.810987902,2.25630493,3.701975805,30.36374707,10.21305479,0,0,0,0,0,0,6.168966084,0,12.76567223,10.21305479,0,0,0,11.60752629,7.327112027,0,0,22.97872702,0,6.168966084,0,40.46,5.438560208,0,7.327112027,0,0,6.168966084,0,0,10.21305479,0,0,15.92236587,0,0,-0.499118223,1.210230173,1,4.890987902,2,2,0,0,0,0.890987902,2,2,2,0,1,0,0,0.890987902,2.21893079,0,-0.6828512,18.26568941,0,2,2,0,0,0,0,0,0,0,0,0,0,0,0,0,0
22,T701,PPG,56,PEG,8.4,162,0.21,66.9,108,0.13,64.7,1.5,1.615384615,1.034003091,0.078,4,0,5,3600,8.058119119,0.137374832,-0.512744735,0.43274918,14.18240927,74.56588731,66.7216557,31.34592741,0.073365239,-0.39373171,0.39373171,0.073365239,1.712790322,1.918240927,1.918240927,16.31395211,10.49795332,1.80062027,-1.874339203,1.650424991,-2.012146928,4.305268691,0.118153135,1.377929612,2.477969483,17.45342938,4.189589982,3.084017173,3.084017173,2.231264522,1.513414947,1.513414947,0.967890849,0.967890849,0.246321458,0.246321458,0,0,-0.08,9.346606889,4.810987902,2.25630493,3.701975805,30.36374707,10.21305479,0,0,0,0,0,0,6.168966084,0,12.76567223,10.21305479,0,0,0,11.60752629,7.327112027,0,0,22.97872702,0,6.168966084,0,40.46,5.438560208,0,7.327112027,0,0,6.168966084,0,0,10.21305479,0,0,15.92236587,0,0,-0.499118223,1.210230173,1,4.890987902,2,2,0,0,0,0.890987902,2,2,2,0,1,0,0,0.890987902,2.21893079,0,-0.6828512,18.26568941,0,2,2,0,0,0,0,0,0,0,0,0,0,0,0,0,0
23,T701,PPG,56,PEG,8.4,401,0.57,24.2,365,0.52,41.5,1.098630137,1.096153846,0.58313253,0.027,4,0,10,3600,8.058119119,0.137374832,-0.512744735,0.43274918,14.18240927,74.56588731,66.7216557,31.34592741,0.073365239,-0.39373171,0.39373171,0.073365239,1.712790322,1.918240927,1.918240927,16.31395211,10.49795332,1.80062027,-1.874339203,1.650424991,-2.012146928,4.305268691,0.118153135,1.377929612,2.477969483,17.45342938,4.189589982,3.084017173,3.084017173,2.231264522,1.513414947,1.513414947,0.967890849,0.967890849,0.246321458,0.246321458,0,0,-0.08,9.346606889,4.810987902,2.25630493,3.701975805,30.36374707,10.21305479,0,0,0,0,0,0,6.168966084,0,12.76567223,10.21305479,0,0,0,11.60752629,7.327112027,0,0,22.97872702,0,6.168966084,0,40.46,5.438560208,0,7.327112027,0,0,6.168966084,0,0,10.21305479,0,0,15.92236587,0,0,-0.499118223,1.210230173,1,4.890987902,2,2,0,0,0,0.890987902,2,2,2,0,1,0,0,0.890987902,2.21893079,0,-0.6828512,18.26568941,0,2,2,0,0,0,0,0,0,0,0,0,0,0,0,0,0
24,T701,PPG,56,PEG,8.4,427,0.61,22.6,388,0.51,38.9,1.100515464,1.196078431,0.580976864,0.035,4,0,20,3600,8.058119119,0.137374832,-0.512744735,0.43274918,14.18240927,74.56588731,66.7216557,31.34592741,0.073365239,-0.39373171,0.39373171,0.073365239,1.712790322,1.918240927,1.918240927,16.31395211,10.49795332,1.80062027,-1.874339203,1.650424991,-2.012146928,4.305268691,0.118153135,1.377929612,2.477969483,17.45342938,4.189589982,3.084017173,3.084017173,2.231264522,1.513414947,1.513414947,0.967890849,0.967890849,0.246321458,0.246321458,0,0,-0.08,9.346606889,4.810987902,2.25630493,3.701975805,30.36374707,10.21305479,0,0,0,0,0,0,6.168966084,0,12.76567223,10.21305479,0,0,0,11.60752629,7.327112027,0,0,22.97872702,0,6.168966084,0,40.46,5.438560208,0,7.327112027,0,0,6.168966084,0,0,10.21305479,0,0,15.92236587,0,0,-0.499118223,1.210230173,1,4.890987902,2,2,0,0,0,0.890987902,2,2,2,0,1,0,0,0.890987902,2.21893079,0,-0.6828512,18.26568941,0,2,2,0,0,0,0,0,0,0,0,0,0,0,0,0,0
25,T1107,PPG,80,PEG,240,101,0.16,82.3,78,0.07,88.4,1.294871795,2.285714286,0.930995475,0.234,4,0,1,15000,7.766024651,0.129029276,-0.25125064,0.415740005,9.675808905,66.13734287,59.50448543,27.74064712,0.068550985,-0.393906266,0.393906266,0.068550985,1.232086283,1.467580891,1.467580891,16.30741459,10.71401029,1.648663942,-1.756135924,1.476553342,-1.899626384,4.141533316,0.16386746,1.37322298,2.138596043,9.729264798,3.666678033,2.561105224,2.561105224,2.017446135,1.256496855,1.256496855,0.61674739,0.61674739,0.147642627,0.147642627,0,0,-0.08,7.66610674,4.210107854,2.703899252,2.500215708,26.53918035,10.21305479,0,0,0,0,0,0,2.008630541,0,13.06786417,10.21305479,0,0,0,3.779439131,11.29705558,0,0,23.28091896,0,2.008630541,0,40.46,1.77080859,0,11.29705558,0,0,2.008630541,0,0,10.21305479,0,0,15.46892398,0,0,-0.162514122,0.225454539,1,4.290107854,2,2,0,0,0,0.290107854,2,2,2,0,1,0,0,0.290107854,2.652345323,0,-0.916293099,15.50464559,0,2,2,0,0,0,0,0,0,0,0,0,0,0,0,0,0
26,T1107,PPG,80,PEG,240,84,0.13,84.7,76,0.05,89.2,1.105263158,2.6,0.94955157,0.316,4,0,5,15000,7.766024651,0.129029276,-0.25125064,0.415740005,9.675808905,66.13734287,59.50448543,27.74064712,0.068550985,-0.393906266,0.393906266,0.068550985,1.232086283,1.467580891,1.467580891,16.30741459,10.71401029,1.648663942,-1.756135924,1.476553342,-1.899626384,4.141533316,0.16386746,1.37322298,2.138596043,9.729264798,3.666678033,2.561105224,2.561105224,2.017446135,1.256496855,1.256496855,0.61674739,0.61674739,0.147642627,0.147642627,0,0,-0.08,7.66610674,4.210107854,2.703899252,2.500215708,26.53918035,10.21305479,0,0,0,0,0,0,2.008630541,0,13.06786417,10.21305479,0,0,0,3.779439131,11.29705558,0,0,23.28091896,0,2.008630541,0,40.46,1.77080859,0,11.29705558,0,0,2.008630541,0,0,10.21305479,0,0,15.46892398,0,0,-0.162514122,0.225454539,1,4.290107854,2,2,0,0,0,0.290107854,2,2,2,0,1,0,0,0.290107854,2.652345323,0,-0.916293099,15.50464559,0,2,2,0,0,0,0,0,0,0,0,0,0,0,0,0,0
27,T1107,PPG,80,PEG,240,81,0.12,84.4,74,0.05,87.9,1.094594595,2.4,0.960182025,0.341,4,0,10,15000,7.766024651,0.129029276,-0.25125064,0.415740005,9.675808905,66.13734287,59.50448543,27.74064712,0.068550985,-0.393906266,0.393906266,0.068550985,1.232086283,1.467580891,1.467580891,16.30741459,10.71401029,1.648663942,-1.756135924,1.476553342,-1.899626384,4.141533316,0.16386746,1.37322298,2.138596043,9.729264798,3.666678033,2.561105224,2.561105224,2.017446135,1.256496855,1.256496855,0.61674739,0.61674739,0.147642627,0.147642627,0,0,-0.08,7.66610674,4.210107854,2.703899252,2.500215708,26.53918035,10.21305479,0,0,0,0,0,0,2.008630541,0,13.06786417,10.21305479,0,0,0,3.779439131,11.29705558,0,0,23.28091896,0,2.008630541,0,40.46,1.77080859,0,11.29705558,0,0,2.008630541,0,0,10.21305479,0,0,15.46892398,0,0,-0.162514122,0.225454539,1,4.290107854,2,2,0,0,0,0.290107854,2,2,2,0,1,0,0,0.290107854,2.652345323,0,-0.916293099,15.50464559,0,2,2,0,0,0,0,0,0,0,0,0,0,0,0,0,0
28,T1107,PPG,80,PEG,240,87,0.12,85.1,79,0.06,88.5,1.101265823,2,0.961581921,0.456,4,0,20,15000,7.766024651,0.129029276,-0.25125064,0.415740005,9.675808905,66.13734287,59.50448543,27.74064712,0.068550985,-0.393906266,0.393906266,0.068550985,1.232086283,1.467580891,1.467580891,16.30741459,10.71401029,1.648663942,-1.756135924,1.476553342,-1.899626384,4.141533316,0.16386746,1.37322298,2.138596043,9.729264798,3.666678033,2.561105224,2.561105224,2.017446135,1.256496855,1.256496855,0.61674739,0.61674739,0.147642627,0.147642627,0,0,-0.08,7.66610674,4.210107854,2.703899252,2.500215708,26.53918035,10.21305479,0,0,0,0,0,0,2.008630541,0,13.06786417,10.21305479,0,0,0,3.779439131,11.29705558,0,0,23.28091896,0,2.008630541,0,40.46,1.77080859,0,11.29705558,0,0,2.008630541,0,0,10.21305479,0,0,15.46892398,0,0,-0.162514122,0.225454539,1,4.290107854,2,2,0,0,0,0.290107854,2,2,2,0,1,0,0,0.290107854,2.652345323,0,-0.916293099,15.50464559,0,2,2,0,0,0,0,0,0,0,0,0,0,0,0,0,0
29,T1301,PPG,104,PEG,16,141,0.2,71.2,108,0.09,80.3,1.305555556,2.222222222,0.886674969,0.08,4,0,1,6800,8.056911847,0.137340339,-0.511663939,0.432678878,14.16378278,74.53105081,66.691826,31.33102623,0.073345341,-0.393732431,0.393732431,0.073345341,1.710803497,1.916378278,1.916378278,16.31392509,10.49884631,1.799992211,-1.87385065,1.649706352,-2.011681863,4.304591947,0.11834208,1.377910159,2.4765668,17.4215042,4.187428705,3.081855896,3.081855896,2.230380777,1.512353064,1.512353064,0.966439518,0.966439518,0.245913603,0.245913603,0,0,-0.08,9.339661118,4.808504371,2.258154908,3.697008742,30.34793954,10.21305479,0,0,0,0,0,0,6.151770766,0,12.76692124,10.21305479,0,0,0,11.57517158,7.343520426,0,0,22.97997603,0,6.151770766,0,40.46,5.423400816,0,7.343520426,0,0,6.151770766,0,0,10.21305479,0,0,15.92049172,0,0,-0.497726985,1.206159941,1,4.888504371,2,2,0,0,0,0.888504371,2,2,2,0,1,0,0,0.888504371,2.22072216,0,-0.683816052,18.25427758,0,2,2,0,0,0,0,0,0,0,0,0,0,0,0,0,0
30,T1301,PPG,104,PEG,16,156,0.23,73.4,120,0.12,77.4,1.3,1.916666667,0.948320413,0.058,4,0,5,6800,8.056911847,0.137340339,-0.511663939,0.432678878,14.16378278,74.53105081,66.691826,31.33102623,0.073345341,-0.393732431,0.393732431,0.073345341,1.710803497,1.916378278,1.916378278,16.31392509,10.49884631,1.799992211,-1.87385065,1.649706352,-2.011681863,4.304591947,0.11834208,1.377910159,2.4765668,17.4215042,4.187428705,3.081855896,3.081855896,2.230380777,1.512353064,1.512353064,0.966439518,0.966439518,0.245913603,0.245913603,0,0,-0.08,9.339661118,4.808504371,2.258154908,3.697008742,30.34793954,10.21305479,0,0,0,0,0,0,6.151770766,0,12.76692124,10.21305479,0,0,0,11.57517158,7.343520426,0,0,22.97997603,0,6.151770766,0,40.46,5.423400816,0,7.343520426,0,0,6.151770766,0,0,10.21305479,0,0,15.92049172,0,0,-0.497726985,1.206159941,1,4.888504371,2,2,0,0,0,0.888504371,2,2,2,0,1,0,0,0.888504371,2.22072216,0,-0.683816052,18.25427758,0,2,2,0,0,0,0,0,0,0,0,0,0,0,0,0,0
31,T1301,PPG,104,PEG,16,364,0.48,22.5,404,0.44,43.6,0.900990099,1.090909091,0.516055046,0.04,4,0,10,6800,8.056911847,0.137340339,-0.511663939,0.432678878,14.16378278,74.53105081,66.691826,31.33102623,0.073345341,-0.393732431,0.393732431,0.073345341,1.710803497,1.916378278,1.916378278,16.31392509,10.49884631,1.799992211,-1.87385065,1.649706352,-2.011681863,4.304591947,0.11834208,1.377910159,2.4765668,17.4215042,4.187428705,3.081855896,3.081855896,2.230380777,1.512353064,1.512353064,0.966439518,0.966439518,0.245913603,0.245913603,0,0,-0.08,9.339661118,4.808504371,2.258154908,3.697008742,30.34793954,10.21305479,0,0,0,0,0,0,6.151770766,0,12.76692124,10.21305479,0,0,0,11.57517158,7.343520426,0,0,22.97997603,0,6.151770766,0,40.46,5.423400816,0,7.343520426,0,0,6.151770766,0,0,10.21305479,0,0,15.92049172,0,0,-0.497726985,1.206159941,1,4.888504371,2,2,0,0,0,0.888504371,2,2,2,0,1,0,0,0.888504371,2.22072216,0,-0.683816052,18.25427758,0,2,2,0,0,0,0,0,0,0,0,0,0,0,0,0,0
32,T1301,PPG,104,PEG,16,396,0.46,21.7,396,0.45,48.1,1,1.022222222,0.451143451,0.02,4,0,20,6800,8.056911847,0.137340339,-0.511663939,0.432678878,14.16378278,74.53105081,66.691826,31.33102623,0.073345341,-0.393732431,0.393732431,0.073345341,1.710803497,1.916378278,1.916378278,16.31392509,10.49884631,1.799992211,-1.87385065,1.649706352,-2.011681863,4.304591947,0.11834208,1.377910159,2.4765668,17.4215042,4.187428705,3.081855896,3.081855896,2.230380777,1.512353064,1.512353064,0.966439518,0.966439518,0.245913603,0.245913603,0,0,-0.08,9.339661118,4.808504371,2.258154908,3.697008742,30.34793954,10.21305479,0,0,0,0,0,0,6.151770766,0,12.76692124,10.21305479,0,0,0,11.57517158,7.343520426,0,0,22.97997603,0,6.151770766,0,40.46,5.423400816,0,7.343520426,0,0,6.151770766,0,0,10.21305479,0,0,15.92049172,0,0,-0.497726985,1.206159941,1,4.888504371,2,2,0,0,0,0.888504371,2,2,2,0,1,0,0,0.888504371,2.22072216,0,-0.683816052,18.25427758,0,2,2,0,0,0,0,0,0,0,0,0,0,0,0,0,0
33,T1307,PPG,92,PEG,288,108,0.17,79.3,83,0.06,85.3,1.301204819,2.833333333,0.929660023,0.266,4,0,1,18000,7.761802266,0.128908636,-0.2474706,0.415494128,9.610663537,66.01550366,59.4001573,27.68853083,0.068481393,-0.393908789,0.393908789,0.068481393,1.225137444,1.461066354,1.461066354,16.30732009,10.71713352,1.64646733,-1.754427231,1.474039932,-1.897999838,4.139166432,0.164528286,1.373154943,2.133690215,9.617607783,3.659119055,2.553546246,2.553546246,2.014355273,1.252782964,1.252782964,0.61167142,0.61167142,0.146216171,0.146216171,0,0,-0.08,7.641814194,4.201421805,2.710369472,2.48284361,26.48389415,10.21305479,0,0,0,0,0,0,1.94849062,0,13.07223252,10.21305479,0,0,0,3.666279858,11.35444328,0,0,23.28528731,0,1.94849062,0,40.46,1.717789238,0,11.35444328,0,0,1.94849062,0,0,10.21305479,0,0,15.46236923,0,0,-0.157648326,0.211219069,1,4.281421805,2,2,0,0,0,0.281421805,2,2,2,0,1,0,0,0.281421805,2.658610567,0,-0.919667629,15.46473319,0,2,2,0,0,0,0,0,0,0,0,0,0,0,0,0,0
34,T1307,PPG,92,PEG,288,93,0.15,81.7,78,0.05,84.2,1.192307692,3,0.970308789,0.468,4,0,5,18000,7.761802266,0.128908636,-0.2474706,0.415494128,9.610663537,66.01550366,59.4001573,27.68853083,0.068481393,-0.393908789,0.393908789,0.068481393,1.225137444,1.461066354,1.461066354,16.30732009,10.71713352,1.64646733,-1.754427231,1.474039932,-1.897999838,4.139166432,0.164528286,1.373154943,2.133690215,9.617607783,3.659119055,2.553546246,2.553546246,2.014355273,1.252782964,1.252782964,0.61167142,0.61167142,0.146216171,0.146216171,0,0,-0.08,7.641814194,4.201421805,2.710369472,2.48284361,26.48389415,10.21305479,0,0,0,0,0,0,1.94849062,0,13.07223252,10.21305479,0,0,0,3.666279858,11.35444328,0,0,23.28528731,0,1.94849062,0,40.46,1.717789238,0,11.35444328,0,0,1.94849062,0,0,10.21305479,0,0,15.46236923,0,0,-0.157648326,0.211219069,1,4.281421805,2,2,0,0,0,0.281421805,2,2,2,0,1,0,0,0.281421805,2.658610567,0,-0.919667629,15.46473319,0,2,2,0,0,0,0,0,0,0,0,0,0,0,0,0,0
35,T1307,PPG,92,PEG,288,87,0.12,84.7,79,0.05,84.9,1.101265823,2.4,0.997644287,0.557,4,0,10,18000,7.761802266,0.128908636,-0.2474706,0.415494128,9.610663537,66.01550366,59.4001573,27.68853083,0.068481393,-0.393908789,0.393908789,0.068481393,1.225137444,1.461066354,1.461066354,16.30732009,10.71713352,1.64646733,-1.754427231,1.474039932,-1.897999838,4.139166432,0.164528286,1.373154943,2.133690215,9.617607783,3.659119055,2.553546246,2.553546246,2.014355273,1.252782964,1.252782964,0.61167142,0.61167142,0.146216171,0.146216171,0,0,-0.08,7.641814194,4.201421805,2.710369472,2.48284361,26.48389415,10.21305479,0,0,0,0,0,0,1.94849062,0,13.07223252,10.21305479,0,0,0,3.666279858,11.35444328,0,0,23.28528731,0,1.94849062,0,40.46,1.717789238,0,11.35444328,0,0,1.94849062,0,0,10.21305479,0,0,15.46236923,0,0,-0.157648326,0.211219069,1,4.281421805,2,2,0,0,0,0.281421805,2,2,2,0,1,0,0,0.281421805,2.658610567,0,-0.919667629,15.46473319,0,2,2,0,0,0,0,0,0,0,0,0,0,0,0,0,0
36,T1307,PPG,92,PEG,288,88,0.12,82.4,80,0.04,83.1,1.1,3,0.991576414,0.647,4,0,20,18000,7.761802266,0.128908636,-0.2474706,0.415494128,9.610663537,66.01550366,59.4001573,27.68853083,0.068481393,-0.393908789,0.393908789,0.068481393,1.225137444,1.461066354,1.461066354,16.30732009,10.71713352,1.64646733,-1.754427231,1.474039932,-1.897999838,4.139166432,0.164528286,1.373154943,2.133690215,9.617607783,3.659119055,2.553546246,2.553546246,2.014355273,1.252782964,1.252782964,0.61167142,0.61167142,0.146216171,0.146216171,0,0,-0.08,7.641814194,4.201421805,2.710369472,2.48284361,26.48389415,10.21305479,0,0,0,0,0,0,1.94849062,0,13.07223252,10.21305479,0,0,0,3.666279858,11.35444328,0,0,23.28528731,0,1.94849062,0,40.46,1.717789238,0,11.35444328,0,0,1.94849062,0,0,10.21305479,0,0,15.46236923,0,0,-0.157648326,0.211219069,1,4.281421805,2,2,0,0,0,0.281421805,2,2,2,0,1,0,0,0.281421805,2.658610567,0,-0.919667629,15.46473319,0,2,2,0,0,0,0,0,0,0,0,0,0,0,0,0,0
37,T150R1,PEG,20,PPG,116,136,0.23,67.8,97,0.07,70.3,1.402061856,3.285714286,0.964438122,0.067,4,0,1,7900,8.051177051,0.137176487,-0.506529931,0.432344931,14.07530308,74.36557017,66.5501287,31.26024246,0.073250821,-0.393735859,0.393735859,0.073250821,1.701365662,1.907530308,1.907530308,16.31379674,10.50308824,1.797008797,-1.871529923,1.646292668,-2.009472706,4.301377271,0.119239605,1.377817752,2.469903759,17.2698529,4.177162187,3.071589378,3.071589378,2.226182804,1.507308899,1.507308899,0.959545392,0.959545392,0.243976206,0.243976206,0,0,-0.08,9.306667255,4.796707077,2.266942688,3.673414154,30.27285044,10.21305479,0,0,0,0,0,0,6.070089403,0,12.77285428,10.21305479,0,0,0,11.42147993,7.421463754,0,0,22.98590907,0,6.070089403,0,40.46,5.35139053,0,7.421463754,0,0,6.070089403,0,0,10.21305479,0,0,15.91158914,0,0,-0.491118316,1.186825487,1,4.876707077,2,2,0,0,0,0.876707077,2,2,2,0,1,0,0,0.876707077,2.229231543,0,-0.688399301,18.20006902,0,2,2,0,0,0,0,0,0,0,0,0,0,0,0,0,0
38,T150R1,PEG,20,PPG,116,147,0.22,66.3,105,0.08,69.1,1.4,2.75,0.959479016,0.098,4,0,5,7900,8.051177051,0.137176487,-0.506529931,0.432344931,14.07530308,74.36557017,66.5501287,31.26024246,0.073250821,-0.393735859,0.393735859,0.073250821,1.701365662,1.907530308,1.907530308,16.31379674,10.50308824,1.797008797,-1.871529923,1.646292668,-2.009472706,4.301377271,0.119239605,1.377817752,2.469903759,17.2698529,4.177162187,3.071589378,3.071589378,2.226182804,1.507308899,1.507308899,0.959545392,0.959545392,0.243976206,0.243976206,0,0,-0.08,9.306667255,4.796707077,2.266942688,3.673414154,30.27285044,10.21305479,0,0,0,0,0,0,6.070089403,0,12.77285428,10.21305479,0,0,0,11.42147993,7.421463754,0,0,22.98590907,0,6.070089403,0,40.46,5.35139053,0,7.421463754,0,0,6.070089403,0,0,10.21305479,0,0,15.91158914,0,0,-0.491118316,1.186825487,1,4.876707077,2,2,0,0,0,0.876707077,2,2,2,0,1,0,0,0.876707077,2.229231543,0,-0.688399301,18.20006902,0,2,2,0,0,0,0,0,0,0,0,0,0,0,0,0,0
39,T150R1,PEG,20,PPG,116,357,0.41,14.2,397,0.39,33.6,0.899244332,1.051282051,0.422619048,0.118,4,0,10,7900,8.051177051,0.137176487,-0.506529931,0.432344931,14.07530308,74.36557017,66.5501287,31.26024246,0.073250821,-0.393735859,0.393735859,0.073250821,1.701365662,1.907530308,1.907530308,16.31379674,10.50308824,1.797008797,-1.871529923,1.646292668,-2.009472706,4.301377271,0.119239605,1.377817752,2.469903759,17.2698529,4.177162187,3.071589378,3.071589378,2.226182804,1.507308899,1.507308899,0.959545392,0.959545392,0.243976206,0.243976206,0,0,-0.08,9.306667255,4.796707077,2.266942688,3.673414154,30.27285044,10.21305479,0,0,0,0,0,0,6.070089403,0,12.77285428,10.21305479,0,0,0,11.42147993,7.421463754,0,0,22.98590907,0,6.070089403,0,40.46,5.35139053,0,7.421463754,0,0,6.070089403,0,0,10.21305479,0,0,15.91158914,0,0,-0.491118316,1.186825487,1,4.876707077,2,2,0,0,0,0.876707077,2,2,2,0,1,0,0,0.876707077,2.229231543,0,-0.688399301,18.20006902,0,2,2,0,0,0,0,0,0,0,0,0,0,0,0,0,0
